Repository: Baher-Elsheikh/baher-elsheikh.github.io

# baher-elsheikh.github.io
Engineering knowledge platform

File: calculators/weld-metal-ferrite/index.html
Weld Metal Ferrite Calculator | Schaeffler, DeLong, WRC-1992

Baher ElsheikhHomeAll calculators
  Weld metal ferrite

  Prepared by: Baher Elsheikh
  LinkedInYouTube channel

  Schaeffler (1949), DeLong (1974) and WRC-1992 constitution diagrams for stainless steel and dissimilar metal welds: chromium and nickel equivalents of two base metals and the filler metal, dilution by the lever rule, predicted weld metal structure, Ferrite Number (FN) and solidification mode.

How to use
  Load example
  Clear inputs
  Print / save PDF

—

WRC-1992
  DeLong
  Schaeffler

Dilution  —

Move the pointer over the diagram to read Creq, Nieq and the predicted value at any point.

Joint
  Joint / description

  Prepared by

  Welding process

Dilution D%

Share of base metal 1 in the melted base metal%

  50% for equal thickness and a symmetrical bevel; more toward the thicker or more melted side.

Chemical composition, weight %
  
  	Base metal 1	Base metal 2	Filler	

Blank = 0. Use the mill certificate and the all-weld-metal analysis of the filler (not the wire, for covered electrodes). If nitrogen is not known, DeLong suggests 0.06% for GTAW and SMAW and 0.08% for GMAW weld metal.

Ferrite target
  MinimumFN

  MaximumFN

  Typically 3 FN or more against hot cracking; lower maximum for high-temperature service (sigma) or cryogenic toughness. The project specification governs.

How to use this calculator

  When stainless steel is welded to itself or to carbon steel, the weld metal is a mixture of the filler and the melted base metals. Its structure (austenite, ferrite, martensite) and its ferrite content control hot cracking, toughness and corrosion. The constitution diagrams predict this structure from two numbers: a chromium equivalent (ferrite formers) and a nickel equivalent (austenite formers). Because both equivalents mix linearly, every possible weld lies on the line between the filler and the base metal mix, at a position set by the dilution.

Steps

Select the welding process. The typical dilution is filled in; overwrite it with your own or a measured value.

  Set the share of base metal 1 in the melted base metal (50% for a symmetrical joint; 100% for a cladding or a similar-metal joint, entering the same metal twice).

  Enter the chemistry of the two base metals and the filler metal, including nitrogen and copper for DeLong and WRC-1992.

  Read the diagrams. Switch between WRC-1992, DeLong and Schaeffler with the tabs. Drag the dilution slider to see how the weld point moves; the small dots mark 0, 10, 20 ... 50% dilution.

  Check the results in the report: Ferrite Number, solidification mode, martensite risk and the target range. Print or save the page with the WPS.

Good practice

Use WRC-1992 for the Ferrite Number: it is the most accurate of the three (about ±4 FN up to 18 FN) and is the diagram of ASME Section III and the AWS filler metal specifications.

  Use Schaeffler to check for martensite, which WRC-1992 and DeLong do not show. This matters for stainless-to-carbon-steel joints at high dilution.

  For carbon steel to stainless joints, an over-alloyed filler such as E309L keeps the root pass in the ferrite-containing austenite field despite the carbon steel dilution. Check the highest realistic dilution, not only the typical value.

  Primary ferrite solidification (FA mode) and a few FN of ferrite give good resistance to hot cracking.

Not covered

Duplex balance at high nitrogen, titanium-stabilised compositions, nickel-base fillers outside the diagrams, cooling-rate effects and ferrite measurement for acceptance (AWS A4.2, ISO 8249).

Prepared by: Baher Elsheikh (LinkedIn, YouTube). Version 1.0, November 2026 (from the spreadsheet Weld Metal Ferrite Calculator, revision 1). Diagram lines redrawn from A. L. Schaeffler (Metal Progress, 1949), W. T. DeLong (Welding Journal, July 1974, Fig. 7) and D. J. Kotecki and T. A. Siewert (Welding Journal, May 1992, Fig. 6).

  © 2026 Baher Elsheikh. Free to use; not to be copied, modified or redistributed without permission.

  This tool is an aid for welding engineering. Constitution diagrams give estimates with a scatter of several FN; ferrite in production welds should be measured where it is specified. Results must be verified by a qualified welding engineer before use. No warranty is given.
